Repository: elecun/moldlink

# moldlink

## Prerequisites
```
$ apt-get install liboost-all-dev mosquitto-dev
```

File: model/data/4_GFRP.csv
datetime,weight,failure,cycle_time,mold_open_position,mold_time,hold_position,cushion_position,feeding_time,feeding_position,nozzle_temperature,front_temperature,intermediate_temperature,rear_temperature,hopper_temperature,set_nozzle_temperature,set_front_temperature,set_intermediate_temperature,set_rear_temperature,set_mold_velocity_1,set_mold_velocity_2,set_mold_velocity_3,set_mold_velocity_4,set_mold_velocity_5,set_mold_pressure_1,set_mold_pressure_2,set_mold_pressure_3,set_mold_pressure_4,set_mold_pressure_5,set_mold_position_1,set_mold_position_2,set_mold_position_3,set_mold_position_4,set_mold_position_5,set_mold_time_1,set_mold_time_2,set_mold_time_3,set_mold_time_4,set_mold_time_5,set_hold_velocity_1,set_hold_velocity_2,set_hold_velocity_3,set_hold_pressure_1,set_hold_pressure_2,set_hold_pressure_3,set_hold_time_1,set_hold_time_2,set_hold_time_3,set_feed_velocity_1,set_feed_velocity_2,set_feed_velocity_3,set_feed_velocity_4,set_feed_velocity_5,set_feed_pressure_1,set_feed_pressure_2,set_feed_pressure_3,set_feed_pressure_4,set_feed_pressure_5,set_feed_position_1,set_feed_position_2,set_feed_position_3,set_feed_position_4,set_feed_position_5,set_cooling_time,mold_name
2021.11.30 13:41,172,1,28.7,351.1,6,29.9,32.1,18.2,95.1,289,258,258,250,26,290,260,260,250,60,60,60,55,50,85,80,60,70,60,85,50,40,35,30,3,3,2,2,2,20,0,0,30,0,0,2,0,0,55,55,55,55,55,100,100,100,100,100,10,30,50,80,95,10,ELPCB-8   
2021.11.30 13:42,177,1,42.1,351.9,6.5,30.9,33.1,17.8,95,289,258,258,249,26,290,260,260,250,60,60,60,55,50,85,80,60,70,60,85,50,40,35,30,3,3,2,2,2,20,0,0,30,0,0,2,0,0,55,55,55,55,55,100,100,100,100,100,10,30,50,80,95,10,ELPCB-8   
2021.11.30 13:43,204,1,41.6,351.5,5.2,19.8,20.8,12,95,290,258,258,247,26,290,260,260,250,60,60,60,55,50,85,80,60,70,60,85,50,30,25,20,3,3,2,2,2,20,0,0,30,0,0,2,0,0,55,55,55,55,55,100,100,100,100,100,10,30,50,80,95,10,ELPCB-8   
2021.11.30 13:44,199,1,34.5,350.7,6.6,20.9,21,8.5,95.1,290,258,258,247,26,290,260,260,250,60,60,60,55,50,85,80,60,70,60,85,50,30,25,20,3,3,2,2,2,20,0,0,50,0,0,2,0,0,55,55,55,55,55,100,100,100,100,100,10,30,50,80,95,10,ELPCB-8   
2021.11.30 13:46,227,1,32.4,351.3,3.4,19.9,9.6,10.3,95,290,262,260,249,26,290,260,260,250,80,90,90,85,60,90,100,100,80,70,85,50,30,25,20,3,3,2,2,2,20,0,0,50,0,0,2,0,0,55,55,55,55,55,100,100,100,100,100,10,30,50,80,95,10,ELPCB-8   
2021.11.30 13:47,239,1,31,350.8,3.7,14.8,7.3,9.6,95.2,290,261,260,249,26,290,260,260,250,80,90,90,85,60,90,100,100,80,70,85,40,25,20,15,3,3,2,2,2,20,0,0,50,0,0,2,0,0,55,55,55,55,55,100,100,100,100,100,10,30,50,80,95,10,ELPCB-8   
2021.11.30 13:49,255,0,30.4,351.8,3.6,14.9,1.9,8.8,95.4,289,259,259,250,26,290,260,260,250,80,90,90,85,60,100,100,100,90,80,85,40,25,20,15,3,3,2,2,2,20,0,0,70,0,0,2,0,0,55,55,55,55,55,100,100,100,100,100,10,30,50,80,95,10,ELPCB-8   
2021.11.30 13:49,258,0,29.4,351.5,3.8,14.9,5.5,7.6,95,290,260,260,250,26,290,260,260,250,80,90,90,85,60,100,100,100,90,80,85,40,25,20,15,3,3,2,2,2,20,0,0,70,0,0,2,0,0,55,55,55,55,55,100,100,100,100,100,10,30,50,80,95,10,ELPCB-8   
2021.11.30 13:50,257,0,28.4,352.7,3.9,14.7,7.2,7.5,95.1,290,259,260,250,26,290,260,260,250,80,90,90,85,60,100,100,100,90,80,85,40,25,20,15,3,3,2,2,2,20,0,0,70,0,0,2,0,0,55,55,55,55,55,100,100,100,100,100,10,30,50,80,95,10,ELPCB-8   
2021.11.30 14:23,253,0,28.4,351.3,3.8,14.6,7.5,7.5,95.3,289,241,239,235,26,290,240,240,235,80,90,90,85,60,100,100,100,90,80,85,40,25,20,15,3,3,2,2,2,20,0,0,70,0,0,2,0,0,55,55,55,55,55,100,100,100,100,100,10,30,50,80,95,10,ELPCB-8   
2021.11.30 14:24,249,1,28.7,351.1,4.9,14.8,13.4,7.2,95,289,240,240,235,26,290,240,240,235,80,90,90,85,60,100,100,100,90,80,85,40,25,20,15,3,3,2,2,2,20,0,0,70,0,0,2,0,0,55,55,55,55,55,100,100,100,100,100,10,30,50,80,95,10,ELPCB-8   
2021.11.30 14:24,243,1,29.1,352,7,18,18.5,6.8,95.2,288,239,240,235,26,290,240,240,235,80,90,90,85,60,100,100,100,90,80,85,40,25,20,15,3,3,2,2,2,20,0,0,70,0,0,2,0,0,55,55,55,55,55,100,100,100,100,100,10,30,50,80,95,10,ELPCB-8   
2021.11.30 14:32,246,1,31,352.3,4.1,14.9,9.9,8.2,95.2,292,254,253,246,26,290,250,250,245,80,90,90,85,60,100,100,100,90,80,85,40,25,20,15,3,3,2,2,2,20,0,0,70,0,0,2,0,0,55,55,55,55,55,100,100,100,100,100,10,30,50,80,95,10,ELPCB-8   
2021.11.30 14:33,255,0,29.4,351.1,4.2,14.8,10.2,7.3,95.1,291,253,253,247,26,290,250,250,245,80,90,90,85,60,100,100,100,90,80,85,40,25,20,15,3,3,2,2,2,20,0,0,70,0,0,2,0,0,55,55,55,55,55,100,100,100,100,100,10,30,50,80,95,10,ELPCB-8   
2021.11.30 14:33,256,0,28.6,351.7,4.2,14.9,10.5,7.4,95.1,290,252,253,247,26,290,250,250,245,80,90,90,85,60,100,100,100,90,80,85,40,25,20,15,3,3,2,2,2,20,0,0,70,0,0,2,0,0,55,55,55,55,55,100,100,100,100,100,10,30,50,80,95,10,ELPCB-8   
2021.11.30 14:34,252,0,28.6,352.7,4.6,14.9,11.5,7.3,95,290,252,253,246,26,290,250,250,245,80,90,90,85,60,100,100,100,90,80,85,40,25,20,15,3,3,2,2,2,20,0,0,70,0,0,2,0,0,55,55,55,55,55,100,100,100,100,100,10,30,50,80,95,10,ELPCB-8   
2021.11.30 14:46,259,0,28.9,352.4,3.6,14.6,5.2,7.4,95,289,261,262,252,26,290,260,260,250,70,80,80,75,50,100,100,100,90,80,85,40,25,20,15,3,3,2,2,2,15,0,0,70,0,0,2,0,0,55,55,55,55,55,100,100,100,100,100,10,30,50,80,95,10,ELPCB-8   
2021.11.30 14:47,262,0,28.1,351.8,3.8,14.9,8.5,7.1,95,290,260,261,253,26,290,260,260,250,70,80,80,75,50,100,100,100,90,80,85,40,25,20,15,3,3,2,2,2,15,0,0,70,0,0,2,0,0,55,55,55,55,55,100,100,100,100,100,10,30,50,80,95,10,ELPCB-8   
2021.11.30 14:48,260,0,28,350.2,3.9,14.7,9,7.1,95.1,290,260,261,253,26,290,260,260,250,70,80,80,75,50,100,100,100,90,80,85,40,25,20,15,3,3,2,2,2,15,0,0,70,0,0,2,0,0,55,55,55,55,55,100,100,100,100,100,10,30,50,80,95,10,ELPCB-8   
2021.11.30 14:49,259,0,28,351.9,4.1,14.9,9.6,7.2,95.1,290,262,261,253,26,290,260,260,250,60,70,70,65,40,100,100,100,90,80,85,40,25,20,15,3,3,2,2,2,15,0,0,70,0,0,2,0,0,55,55,55,55,55,100,100,100,100,100,10,30,50,80,95,10,ELPCB-8   
2021.11.30 14:49,257,0,28.3,351.7,4.1,14.9,9.9,7.2,95.1,290,262,261,252,26,290,260,260,250,60,70,70,65,40,100,100,100,90,80,85,40,25,20,15,3,3,2,2,2,15,0,0,70,0,0,2,0,0,55,55,55,55,55,100,100,100,100,100,10,30,50,80,95,10,ELPCB-8   
2021.11.30 14:50,253,0,28.2,351.2,4.8,14.8,12.7,7.4,95,289,260,260,248,26,290,260,260,250,80,90,90,85,60,90,90,90,80,70,85,40,25,20,15,3,3,2,2,2,20,0,0,60,0,0,2,0,0,55,55,55,55,55,100,100,100,100,100,10,30,50,80,95,10,ELPCB-8   
2021.11.30 14:51,249,0,29.2,351.4,5.2,14.9,12.7,7,95.1,289,260,260,247,26,290,260,260,250,80,90,90,85,60,90,90,90,80,70,85,40,25,20,15,3,3,2,2,2,20,0,0,60,0,0,2,0,0,55,55,55,55,55,100,100,100,100,100,10,30,50,80,95,10,ELPCB-8   
2021.11.30 14:52,233,1,29.2,350.4,8.1,18.5,18.5,6.6,95,290,260,260,247,26,290,260,260,250,80,90,90,85,60,80,80,80,70,60,85,40,25,20,15,3,3,2,2,2,20,0,0,60,0,0,2,0,0,55,55,55,55,55,100,100,100,100,100,10,30,50,80,95,10,ELPCB-8   
2021.11.30 14:52,232,1,31.7,351.6,8,19.3,19.2,6.6,95.2,290,260,260,246,26,290,260,260,250,80,90,90,85,60,80,80,80,70,60,85,40,25,20,15,3,3,2,2,2,20,0,0,60,0,0,2,0,0,55,55,55,55,55,100,100,100,100,100,10,30,50,80,95,10,ELPCB-8   
2021.11.30 15:49,247,0,31.5,351.4,2,29.6,8.3,6.5,95,289,267,269,260,26,290,270,270,260,80,50,0,0,0,100,70,0,0,0,40,30,0,0,0,3,3,0,0,0,20,0,0,60,0,0,0,0,0,55,55,55,55,55,100,100,100,100,100,10,30,50,80,95,10,ELPCB-9   
2021.11.30 15:50,211,1,25.5,350,1.2,29.6,29.5,5.9,95,289,265,269,261,26,290,270,270,260,80,50,0,0,0,100,70,0,0,0,40,30,0,0,0,3,3,0,0,0,20,0,0,60,0,0,0,0,0,55,55,55,55,55,100,100,100,100,100,10,30,50,80,95,10,ELPCB-9   
2021.11.30 15:51,208,1,24.1,351.5,1.4,29.9,29.8,5.7,95,289,268,268,260,26,290,270,270,260,80,50,0,0,0,100,70,0,0,0,40,30,0,0,0,3,3,0,0,0,20,0,0,60,0,0,0,0,0,55,55,55,55,55,100,100,100,100,100,10,30,50,80,95,10,ELPCB-9   
2021.11.30 15:52,235,1,24.1,351.1,1.8,19.8,19.5,6.6,95.2,290,271,268,258,26,290,270,270,260,80,50,0,0,0,100,70,0,0,0,40,20,0,0,0,3,3,0,0,0,20,0,0,60,0,0,0,0,0,55,55,55,55,55,100,100,100,100,100,10,30,50,80,95,10,ELPCB-9   
2021.11.30 15:54,245,0,25.5,351.1,2.2,14.7,14.7,7.8,95.2,291,272,269,256,26,290,270,270,260,80,50,0,0,0,100,70,0,0,0,40,15,0,0,0,3,3,0,0,0,20,0,0,60,0,0,0,0,0,55,55,55,55,55,100,100,100,100,100,10,30,50,80,95,10,ELPCB-9   
2021.11.30 15:55,237,1,27,351.8,2.1,14.7,14.5,6.8,95.3,290,270,269,257,26,290,270,270,260,80,50,0,0,0,100,70,0,0,0,40,15,0,0,0,3,3,0,0,0,20,0,0,60,0,0,0,0,0,55,55,55,55,55,100,100,100,100,100,10,30,50,80,95,10,ELPCB-9   
2021.11.30 15:56,249,0,25.8,350.6,3.1,14.8,11.3,7.4,95,290,269,269,257,26,290,270,270,260,80,50,0,0,0,100,70,0,0,0,40,15,0,0,0,3,3,0,0,0,20,0,0,50,0,0,1,0,0,55,55,55,55,55,100,100,100,100,100,10,30,50,80,95,10,ELPCB-9   
2021.11.30 15:56,247,0,27.4,351.4,3.2,14.8,11.1,6.9,95,289,267,269,257,26,290,270,270,260,80,50,0,0,0,100,70,0,0,0,40,15,0,0,0,3,3,0,0,0,20,0,0,50,0,0,1,0,0,55,55,55,55,55,100,100,100,100,100,10,30,50,80,95,10,ELPCB-9   
2021.11.30 16:11,241,1,27,351.3,3,14.9,10.2,6.6,95.1,288,251,255,238,27,290,250,250,240,80,50,0,0,0,100,70,0,0,0,40,15,0,0,0,3,3,0,0,0,20,0,0,50,0,0,1,0,0,55,55,55,55,55,100,100,100,100,100,10,30,50,80,95,10,ELPCB-9   
2021.11.30 16:12,247,0,26.8,350,3.5,14.9,12.7,6.7,95,288,249,254,239,27,290,250,250,240,80,50,0,0,0,100,70,0,0,0,40,15,0,0,0,3,3,0,0,0,20,0,0,50,0,0,1,0,0,55,55,55,55,55,100,100,100,100,100,10,30,50,80,95,10,ELPCB-9

File: model/data/5_PA_2.csv
datetime,weight,failure,cycle_time,mold_open_position,mold_time,hold_position,cushion_position,feeding_time,feeding_position,nozzle_temperature,front_temperature,intermediate_temperature,rear_temperature,hopper_temperature,set_nozzle_temperature,set_front_temperature,set_intermediate_temperature,set_rear_temperature,set_mold_velocity_1,set_mold_velocity_2,set_mold_velocity_3,set_mold_velocity_4,set_mold_velocity_5,set_mold_pressure_1,set_mold_pressure_2,set_mold_pressure_3,set_mold_pressure_4,set_mold_pressure_5,set_mold_position_1,set_mold_position_2,set_mold_position_3,set_mold_position_4,set_mold_position_5,set_mold_time_1,set_mold_time_2,set_mold_time_3,set_mold_time_4,set_mold_time_5,set_hold_velocity_1,set_hold_velocity_2,set_hold_velocity_3,set_hold_pressure_1,set_hold_pressure_2,set_hold_pressure_3,set_hold_time_1,set_hold_time_2,set_hold_time_3,set_feed_velocity_1,set_feed_velocity_2,set_feed_velocity_3,set_feed_velocity_4,set_feed_velocity_5,set_feed_pressure_1,set_feed_pressure_2,set_feed_pressure_3,set_feed_pressure_4,set_feed_pressure_5,set_feed_position_1,set_feed_position_2,set_feed_position_3,set_feed_position_4,set_feed_position_5,set_cooling_time,mold_name
2021.11.26 8:47,152,1,0,350.1,4.4,39.8,33.8,6.7,100,249,226,227,228,22,250,230,230,230,30,40,40,0,0,40,50,50,0,0,95,50,40,0,0,3,2,1,0,0,15,0,0,30,0,0,2,0,0,55,55,55,55,55,100,100,100,100,100,10,30,50,90,100,10,ELPCB-4   
2021.11.26 8:47,183,0,29.3,350.8,5.2,29.9,23.9,7.5,100,250,227,226,227,22,250,230,230,230,30,40,40,0,0,40,50,50,0,0,95,40,30,0,0,3,2,1,0,0,15,0,0,30,0,0,2,0,0,55,55,55,55,55,100,100,100,100,100,10,30,50,90,100,10,ELPCB-4   
2021.11.26 8:49,187,0,30.1,350.8,4.8,24.7,20.5,7.6,100.2,251,229,227,226,22,250,230,230,230,30,40,40,0,0,40,50,50,0,0,95,30,25,0,0,3,2,1,0,0,15,0,0,30,0,0,2,0,0,55,55,55,55,55,100,100,100,100,100,10,30,50,90,100,10,ELPCB-4   
2021.11.26 8:50,186,0,29.8,350.6,4.7,24.8,20.7,7.8,100,251,230,227,226,22,250,230,230,230,30,40,40,0,0,40,50,50,0,0,95,30,25,0,0,3,2,1,0,0,15,0,0,30,0,0,2,0,0,55,55,55,55,55,100,100,100,100,100,10,30,50,90,100,10,ELPCB-4   
2021.11.26 10:09,187,0,29.8,350.9,4.8,24.7,19.5,7.8,100.3,249,209,210,210,22,250,210,210,210,30,40,40,0,0,40,50,50,0,0,95,30,25,0,0,3,2,1,0,0,15,0,0,30,0,0,2,0,0,55,55,55,55,55,100,100,100,100,100,10,30,50,90,100,10,ELPCB-4   
2021.11.26 10:10,187,0,30,351.2,4.9,24.7,20.9,8.2,100.2,249,208,209,210,23,250,210,210,210,30,40,40,0,0,40,50,50,0,0,95,30,25,0,0,3,2,1,0,0,15,0,0,30,0,0,2,0,0,55,55,55,55,55,100,100,100,100,100,10,30,50,90,100,10,ELPCB-4   
2021.11.26 10:16,183,0,30.5,350.9,5.2,24.8,19.9,7.5,100.1,252,219,218,213,23,250,220,220,220,30,40,40,0,0,40,50,50,0,0,95,30,25,0,0,3,2,1,0,0,15,0,0,30,0,0,2,0,0,55,55,55,55,55,100,100,100,100,100,10,30,50,90,100,10,ELPCB-4   
2021.11.26 10:16,185,0,30.2,350.8,5,24.9,20.4,8.1,100.1,252,220,219,215,23,250,220,220,220,30,40,40,0,0,40,50,50,0,0,95,30,25,0,0,3,2,1,0,0,15,0,0,30,0,0,2,0,0,55,55,55,55,55,100,100,100,100,100,10,30,50,90,100,10,ELPCB-4   
2021.11.26 10:17,185,0,30.2,351.3,5,24.8,19.6,8.5,100,252,221,220,216,23,250,220,220,220,30,40,40,0,0,40,50,50,0,0,95,30,25,0,0,3,2,1,0,0,15,0,0,30,0,0,2,0,0,55,55,55,55,55,100,100,100,100,100,10,30,50,90,100,10,ELPCB-4   
2021.11.26 10:33,184,0,30.8,351.6,4.2,24.6,14.9,7.2,100.1,249,239,241,229,23,250,240,240,230,30,40,40,0,0,40,50,50,0,0,95,30,25,0,0,3,2,1,0,0,15,0,0,30,0,0,2,0,0,55,55,55,55,55,100,100,100,100,100,10,30,50,90,100,10,ELPCB-4   
2021.11.26 10:34,184,0,28.7,350.2,4.4,24.5,18.3,7.1,100.1,249,238,241,228,23,250,240,240,230,30,40,40,0,0,40,50,50,0,0,95,30,25,0,0,3,2,1,0,0,15,0,0,30,0,0,2,0,0,55,55,55,55,55,100,100,100,100,100,10,30,50,90,100,10,ELPCB-4   
2021.11.26 10:35,183,0,28.7,351.6,5.1,24.9,21,6.8,100,250,238,238,225,23,250,230,230,230,20,30,30,0,0,40,50,50,0,0,95,30,25,0,0,3,2,1,0,0,15,0,0,20,0,0,2,0,0,55,55,55,55,55,100,100,100,100,100,10,30,50,90,100,10,ELPCB-4   
2021.11.26 10:36,182,0,29.1,351.3,5.1,24.6,20.7,7.2,100.1,250,238,238,225,23,250,230,230,230,20,30,30,0,0,40,50,50,0,0,95,30,25,0,0,3,2,1,0,0,15,0,0,20,0,0,2,0,0,55,55,55,55,55,100,100,100,100,100,10,30,50,90,100,10,ELPCB-4   
2021.11.26 10:38,171,0,29.6,351.1,5.8,29.2,23.5,6.9,99.8,249,236,236,224,23,250,230,230,230,30,40,40,0,0,30,40,40,0,0,95,30,25,0,0,3,2,1,0,0,15,0,0,20,0,0,2,0,0,55,55,55,55,55,100,100,100,100,100,10,30,50,90,100,10,ELPCB-4   
2021.11.26 10:38,170,0,29.8,350.7,5.7,30,24.7,7.1,100.3,249,236,234,224,23,250,230,230,230,30,40,40,0,0,30,40,40,0,0,95,30,25,0,0,3,2,1,0,0,15,0,0,20,0,0,2,0,0,55,55,55,55,55,100,100,100,100,100,10,30,50,90,100,10,ELPCB-4   
2021.11.26 10:39,181,0,29.8,351.1,4.2,24.7,20,7.6,100.1,249,234,233,226,23,250,230,230,230,30,40,40,0,0,50,60,60,0,0,95,30,25,0,0,3,2,1,0,0,15,0,0,20,0,0,2,0,0,55,55,55,55,55,100,100,100,100,100,10,30,50,90,100,10,ELPCB-4   
2021.11.26 10:40,181,0,28.9,350.1,4.2,24.8,18.2,8,99.9,249,233,232,226,23,250,230,230,230,30,40,40,0,0,50,60,60,0,0,95,30,25,0,0,3,2,1,0,0,15,0,0,20,0,0,2,0,0,55,55,55,55,55,100,100,100,100,100,10,30,50,90,100,10,ELPCB-4   
2021.11.26 11:08,151,1,29.4,351.3,5.5,33.1,33.2,6.7,100.1,229,204,210,187,24,230,200,200,190,60,20,0,0,0,50,30,0,0,0,40,1,0,0,0,3,2,0,0,0,15,0,0,20,0,0,1,0,0,55,55,55,55,55,100,100,100,100,100,10,30,50,90,100,10,ELPCB-5   
2021.11.26 11:08,159,1,29.5,351,5.8,34.6,34.8,7,100,229,203,210,188,24,230,200,200,190,60,20,0,0,0,50,30,0,0,0,40,1,0,0,0,3,2,0,0,0,15,0,0,20,0,0,1,0,0,55,55,55,55,55,100,100,100,100,100,10,30,50,90,100,10,ELPCB-5   
2021.11.26 11:09,156,1,30,351.2,6,34.8,34.6,7.1,100,229,204,209,189,24,230,200,200,190,60,20,0,0,0,50,30,0,0,0,25,1,0,0,0,3,2,0,0,0,15,0,0,20,0,0,1,0,0,55,55,55,55,55,100,100,100,100,100,10,30,50,90,100,10,ELPCB-5   
2021.11.26 11:10,190,0,30.3,352.3,5.6,18.1,20,8.8,99.9,230,205,208,189,24,230,200,200,190,70,30,0,0,0,60,50,0,0,0,25,1,0,0,0,3,2,0,0,0,15,0,0,20,0,0,1,0,0,55,55,55,55,55,100,100,100,100,100,10,30,50,90,100,10,ELPCB-5   
2021.11.26 11:11,183,0,31.4,351.8,5.6,20.7,22.7,9,100.1,230,205,208,189,24,230,200,200,190,70,30,0,0,0,60,50,0,0,0,25,1,0,0,0,3,2,0,0,0,15,0,0,20,0,0,1,0,0,55,55,55,55,55,100,100,100,100,100,10,30,50,90,100,10,ELPCB-5   
2021.11.26 12:48,125,1,28.6,351.5,6,41.5,43.2,6.2,100,239,198,199,189,23,240,200,200,190,70,30,0,0,0,60,50,0,0,0,25,1,0,0,0,5,3,0,0,0,15,0,0,20,0,0,1,0,0,55,55,55,55,55,100,100,100,100,100,10,30,50,90,100,10,ELPCB-5   
2021.11.26 12:49,186,0,29.6,351.3,7.8,19.9,21.7,9,100.3,239,197,199,189,23,240,200,200,190,70,30,0,0,0,60,50,0,0,0,25,1,0,0,0,5,3,0,0,0,15,0,0,20,0,0,1,0,0,55,55,55,55,55,100,100,100,100,100,10,30,50,90,100,10,ELPCB-5   
2021.11.26 12:49,188,0,34,351.7,5.7,19.7,22.1,9.3,100,239,197,199,189,23,240,200,200,190,70,30,0,0,0,80,50,0,0,0,25,1,0,0,0,5,3,0,0,0,15,0,0,20,0,0,1,0,0,55,55,55,55,55,100,100,100,100,100,10,30,50,90,100,10,ELPCB-5   
2021.11.26 12:50,187,0,32.1,352.4,5.7,19,20.9,9.8,100,239,197,199,189,23,240,200,200,190,70,30,0,0,0,80,50,0,0,0,25,1,0,0,0,5,3,0,0,0,15,0,0,20,0,0,1,0,0,55,55,55,55,55,100,100,100,100,100,10,30,50,90,100,10,ELPCB-5   
2021.11.26 12:59,191,0,32.7,352,6,15.6,17.2,9.1,100,239,199,196,178,24,240,190,190,180,70,30,0,0,0,80,50,0,0,0,25,1,0,0,0,5,3,0,0,0,15,0,0,20,0,0,1,0,0,55,55,55,55,55,100,100,100,100,100,10,30,50,90,100,10,ELPCB-5   
2021.11.26 13:00,192,0,32.3,350.8,5.7,17.4,19.2,9.9,100.2,239,198,196,177,24,240,190,190,180,70,30,0,0,0,80,50,0,0,0,25,1,0,0,0,5,3,0,0,0,15,0,0,20,0,0,1,0,0,55,55,55,55,55,100,100,100,100,100,10,30,50,90,100,10,ELPCB-5   
2021.11.26 13:43,193,0,32.8,351.2,5.4,13.4,15.4,8.1,100.3,239,215,214,200,24,240,210,210,200,70,30,0,0,0,80,50,0,0,0,25,1,0,0,0,5,3,0,0,0,15,0,0,20,0,0,1,0,0,55,55,55,55,55,100,100,100,100,100,10,30,50,90,100,10,ELPCB-5   
2021.11.26 13:43,193,0,31.2,351.2,5.5,17.2,19.1,8.3,100.1,239,214,213,200,24,240,210,210,200,70,30,0,0,0,80,50,0,0,0,27,1,0,0,0,5,3,0,0,0,15,0,0,20,0,0,1,0,0,55,55,55,55,55,100,100,100,100,100,10,30,50,90,100,10,ELPCB-5   
2021.11.26 13:44,192,0,30.9,351.2,5.5,18.3,21.1,8.5,100.3,239,213,213,199,24,240,210,210,200,70,30,0,0,0,80,50,0,0,0,27,1,0,0,0,5,3,0,0,0,15,0,0,20,0,0,1,0,0,55,55,55,55,55,100,100,100,100,100,10,30,50,90,100,10,ELPCB-5   
2021.11.26 13:45,192,0,31,351.7,5.6,18,20.6,8.5,100.2,238,210,211,198,24,240,210,210,200,50,20,0,0,0,80,50,0,0,0,27,1,0,0,0,5,3,0,0,0,15,0,0,20,0,0,1,0,0,55,55,55,55,55,100,100,100,100,100,10,30,50,90,100,10,ELPCB-5   
2021.11.26 13:46,192,0,31.2,350.6,5.7,17.1,19.5,8.9,100.1,238,209,210,197,24,240,210,210,200,50,20,0,0,0,80,50,0,0,0,27,1,0,0,0,5,3,0,0,0,15,0,0,20,0,0,1,0,0,55,55,55,55,55,100,100,100,100,100,10,30,50,90,100,10,ELPCB-5   
2021.11.26 13:48,186,0,31.4,350.9,6.6,22.6,22.9,8.3,99.9,238,208,208,196,24,240,200,200,190,70,30,0,0,0,60,30,0,0,0,25,1,0,0,0,5,3,0,0,0,15,0,0,20,0,0,1,0,0,55,55,55,55,55,100,100,100,100,100,10,30,50,90,100,10,ELPCB-5   
2021.11.26 13:49,186,0,31.9,351.3,6.6,21.4,22.2,8.6,100.2,239,207,208,196,24,240,200,200,190,70,30,0,0,0,60,30,0,0,0,25,1,0,0,0,5,3,0,0,0,15,0,0,20,0,0,1,0,0,55,55,55,55,55,100,100,100,100,100,10,30,50,90,100,10,ELPCB-5   
2021.11.26 13:50,176,1,32.1,351.5,9,27,27.3,8.3,100,239,206,206,194,24,240,200,200,190,70,30,0,0,0,50,20,0,0,0,25,1,0,0,0,5,3,0,0,0,15,0,0,20,0,0,1,0,0,55,55,55,55,55,100,100,100,100,100,10,30,50,90,100,10,ELPCB-5   
2021.11.26 13:51,186,0,34.2,351.7,7.5,23.1,23.3,8.8,100.1,239,206,205,192,25,240,200,200,190,70,30,0,0,0,55,25,0,0,0,25,1,0,0,0,5,3,0,0,0,15,0,0,20,0,0,1,0,0,55,55,55,55,55,100,100,100,100,100,10,30,50,90,100,10,ELPCB-5   
2021.11.26 13:52,183,1,33.1,352.6,7.4,23.3,23.5,9.2,100.2,239,206,205,191,24,240,200,200,190,70,30,0,0,0,55,25,0,0,0,25,1,0,0,0,5,3,0,0,0,15,0,0,20,0,0,1,0,0,55,55,55,55,55,100,100,100,100,100,10,30,50,90,100,10,ELPCB-5   
2021.11.26 13:53,183,1,33.5,351.4,7.7,23.8,24.1,9.1,99.9,239,208,205,189,24,240,200,200,190,70,30,0,0,0,55,25,0,0,0,25,1,0,0,0,5,3,0,0,0,15,0,0,20,0,0,1,0,0,55,55,55,55,55,100,100,100,100,100,10,30,50,90,100,10,ELPCB-5   
2021.11.26 13:54,186,0,33.6,350.7,6.8,22.3,22.7,9.3,100.2,239,206,204,187,24,240,200,200,190,70,30,0,0,0,60,30,0,0,0,25,1,0,0,0,5,3,0,0,0,15,0,0,20,0,0,1,0,0,55,55,55,55,55,100,100,100,100,100,10,30,50,90,100,10,ELPCB-5   
2021.11.26 14:21,178,1,30,351.6,4.2,24.7,23.9,7.4,100.2,251,230,223,213,24,250,230,220,210,30,50,50,45,0,50,60,50,40,0,80,50,30,25,0,3,3,2,2,0,10,0,0,20,0,0,1,0,0,55,55,55,55,55,100,100,100,100,100,10,30,50,90,100,10,ELPCB-6   
2021.11.26 14:22,178,1,28.5,351.9,4,24.9,22.9,7.4,100.2,251,232,223,213,25,250,230,220,210,30,50,50,45,0,50,60,50,40,0,80,50,30,25,0,3,3,2,2,0,10,0,0,20,0,0,1,0,0,55,55,55,55,55,100,100,100,100,100,10,30,50,90,100,10,ELPCB-6   
2021.11.26 14:23,180,0,28.2,351.5,3.8,24.8,19.5,7.8,100,251,232,223,212,25,250,230,220,210,30,50,50,45,0,50,60,50,40,0,80,50,30,25,0,3,3,2,2,0,15,0,0,30,0,0,1,0,0,55,55,55,55,55,100,100,100,100,100,10,30,50,90,100,10,ELPCB-6   
2021.11.26 14:24,181,0,28.5,351.6,3.8,24.8,21.3,7.8,100.3,251,232,222,210,25,250,230,220,210,30,50,50,45,0,50,60,50,40,0,80,50,30,25,0,3,3,2,2,0,15,0,0,30,0,0,1,0,0,55,55,55,55,55,100,100,100,100,100,10,30,50,90,100,10,ELPCB-6   
2021.11.26 14:25,182,0,28.5,351.3,3.8,24.9,19,8,99.9,250,233,222,209,25,250,230,220,210,30,50,50,45,0,50,60,50,40,0,80,50,30,25,0,3,3,2,2,0,20,0,0,40,0,0,1,0,0,55,55,55,55,55,100,100,100,100,100,10,30,50,90,100,10,ELPCB-6   
2021.11.26 14:25,181,0,28.7,350.7,3.8,24.9,18.8,8.3,100,250,233,221,208,25,250,230,220,210,30,50,50,45,0,50,60,50,40,0,80,50,30,25,0,3,3,2,2,0,20,0,0,35,0,0,1,0,0,55,55,55,55,55,100,100,100,100,100,10,30,50,90,100,10,ELPCB-6   
2021.11.26 15:08,174,1,29,352.1,4.1,24.9,20.7,7.7,99.9,249,218,210,199,25,250,220,210,200,30,50,50,45,0,50,60,50,40,0,80,50,30,25,0,3,3,2,2,0,20,0,0,35,0,0,1,0,0,55,55,55,55,55,100,100,100,100,100,10,30,50,90,100,10,ELPCB-6   
2021.11.26 15:09,184,0,28.8,352.2,4.7,24.9,22.6,7.8,100,250,219,210,199,25,250,220,210,200,30,50,50,45,0,50,60,50,40,0,80,50,30,25,0,3,3,2,2,0,20,0,0,35,0,0,1,0,0,55,55,55,55,55,100,100,100,100,100,10,30,50,90,100,10,ELPCB-6   
2021.11.26 15:09,183,1,29.5,351.1,5,24.9,23.1,8.1,100.2,250,219,209,199,25,250,220,210,200,30,50,50,45,0,50,60,50,40,0,80,50,30,25,0,3,3,2,2,0,20,0,0,35,0,0,1,0,0,55,55,55,55,55,100,100,100,100,100,10,30,50,90,100,10,ELPCB-6   
2021.11.26 15:10,183,1,29.9,351.2,5.1,24.8,22.8,8.4,100,250,221,209,199,25,250,220,210,200,30,50,50,45,0,50,60,50,40,0,80,50,30,25,0,3,3,2,2,0,20,0,0,35,0,0,1,0,0,55,55,55,55,55,100,100,100,100,100,10,30,50,90,100,10,ELPCB-6   
2021.11.26 15:20,181,0,30.3,350.1,3.4,24.8,16.2,8,99.9,251,242,229,216,25,250,240,230,220,30,50,50,45,0,50,60,50,40,0,80,50,30,25,0,3,3,2,2,0,20,0,0,35,0,0,1,0,0,55,55,55,55,55,100,100,100,100,100,10,30,50,90,100,10,ELPCB-6   
2021.11.26 15:20,182,0,28.3,350.7,3.6,24.6,18.4,7.9,100,252,243,231,217,25,250,240,230,220,30,50,50,45,0,50,60,50,40,0,80,50,30,25,0,3,3,2,2,0,20,0,0,35,0,0,1,0,0,55,55,55,55,55,100,100,100,100,100,10,30,50,90,100,10,ELPCB-6   
2021.11.26 15:21,182,0,28.3,350.4,3.7,24.8,20.6,7.8,100.2,251,243,231,218,25,250,240,230,220,30,50,50,45,0,50,60,50,40,0,80,50,30,25,0,3,3,2,2,0,20,0,0,35,0,0,1,0,0,55,55,55,55,55,100,100,100,100,100,10,30,50,90,100,10,ELPCB-6   
2021.11.26 15:33,180,0,28.4,350.9,4,24.9,18.6,6.9,100.2,249,229,224,206,25,250,230,220,210,20,40,40,35,0,50,60,50,40,0,80,50,30,25,0,3,3,2,2,0,20,0,0,30,0,0,1,0,0,55,55,55,55,55,100,100,100,100,100,10,30,50,90,100,10,ELPCB-6   
2021.11.26 15:34,181,0,27.7,351.3,4.4,24.8,19.5,7.3,99.9,249,229,223,206,25,250,230,220,210,20,40,40,35,0,50,60,50,40,0,80,50,30,25,0,3,3,2,2,0,20,0,0,30,0,0,1,0,0,55,55,55,55,55,100,100,100,100,100,10,30,50,90,100,10,ELPCB-6   
2021.11.26 15:34,181,0,28.5,351.1,4.5,24.8,20.1,7.5,100.1,249,228,223,206,25,250,230,220,210,20,40,40,35,0,50,60,50,40,0,80,50,30,25,0,3,3,2,2,0,20,0,0,30,0,0,1,0,0,55,55,55,55,55,100,100,100,100,100,10,30,50,90,100,10,ELPCB-6   
2021.11.26 15:36,182,0,28.8,352,5.6,24.7,22.6,7.3,99.8,249,227,222,206,25,250,230,220,210,15,30,30,15,0,50,60,50,40,0,80,50,30,25,0,3,3,2,2,0,20,0,0,30,0,0,1,0,0,55,55,55,55,55,100,100,100,100,100,10,30,50,90,100,10,ELPCB-6   
2021.11.26 15:36,180,0,29.8,350.8,5.5,24.9,20.9,7.7,100,250,228,221,207,25,250,230,220,210,15,30,30,15,0,50,60,50,40,0,80,50,30,25,0,3,3,2,2,0,20,0,0,30,0,0,1,0,0,55,55,55,55,55,100,100,100,100,100,10,30,50,90,100,10,ELPCB-6   
2021.11.26 15:37,181,0,30.1,351.3,3.6,24.5,18.2,7.9,100,249,227,220,208,25,250,230,220,210,40,60,60,55,0,50,60,50,40,0,80,50,30,25,0,3,3,2,2,0,20,0,0,35,0,0,1,0,0,55,55,55,55,55,100,100,100,100,100,10,30,50,90,100,10,ELPCB-6   
2021.11.26 15:38,182,0,28.3,351.3,3.7,24.9,22.2,7.8,100,249,227,219,208,25,250,230,220,210,40,60,60,55,0,50,60,50,40,0,80,50,30,25,0,3,3,2,2,0,20,0,0,35,0,0,1,0,0,55,55,55,55,55,100,100,100,100,100,10,30,50,90,100,10,ELPCB-6   
2021.11.26 15:39,173,1,28.2,351.9,5.9,24.9,22.4,7.8,100,250,229,219,210,25,250,230,220,210,30,50,50,45,0,40,50,40,30,0,80,50,30,25,0,3,3,2,2,0,20,0,0,35,0,0,1,0,0,55,55,55,55,55,100,100,100,100,100,10,30,50,90,100,10,ELPCB-6   
2021.11.26 15:40,180,1,30.4,351.6,6.6,24.9,23.2,8.1,100,250,230,219,210,25,250,230,220,210,30,50,50,45,0,40,50,40,30,0,80,50,30,25,0,3,3,2,2,0,20,0,0,35,0,0,1,0,0,55,55,55,55,55,100,100,100,100,100,10,30,50,90,100,10,ELPCB-6   
2021.11.26 15:41,181,0,31.6,350.5,3.7,24.6,20.6,7.9,100,250,230,219,211,25,250,230,220,210,30,50,50,45,0,60,70,50,50,0,80,50,30,25,0,3,3,2,2,0,20,0,0,35,0,0,1,0,0,55,55,55,55,55,100,100,100,100,100,10,30,50,90,100,10,ELPCB-6   
2021.11.26 15:42,180,0,28.4,351,3.7,24.9,22,8.1,100,250,230,218,211,25,250,230,220,210,30,50,50,45,0,60,70,50,50,0,80,50,30,25,0,3,3,2,2,0,20,0,0,35,0,0,1,0,0,55,55,55,55,55,100,100,100,100,100,10,30,50,90,100,10,ELPCB-6   
2021.11.26 15:42,180,0,28.4,351.3,3.8,24.7,22.4,8.2,100.1,249,228,218,210,25,250,230,220,210,30,50,50,45,0,60,70,50,50,0,80,50,30,25,0,3,3,2,2,0,20,0,0,35,0,0,1,0,0,55,55,55,55,55,100,100,100,100,100,10,30,50,90,100,10,ELPCB-6   
2021.11.26 15:43,181,0,28.7,350.3,3.8,24.7,22.7,8.1,100.1,248,225,217,210,25,250,230,220,210,30,50,50,45,0,60,70,50,50,0,80,50,30,25,0,3,3,2,2,0,20,0,0,35,0,0,1,0,0,55,55,55,55,55,100,100,100,100,100,10,30,50,90,100,10,ELPCB-6
